Repository: rakeshnaik1109-cloud/RakeshNaik

# Rakesh Naik — research website

The personal research site of **Rakesh Naik**, PhD researcher in Raman and SERS
spectroscopy at the Centre for Photonics and Quantum Communication Technology,
IIT Roorkee.

**Live:** https://rakeshnaik1109-cloud.github.io/RakeshNaik/

Hand-written HTML, CSS and vanilla JavaScript. No framework, no build step, no
trackers, no cookies. Every page is a file you can open.

---

## Pages

| Page | What is on it |
|---|---|
| `index.html` | Home — hero spectrum, research threads, RNSpectraX, timeline, contact |
| `research.html` | The physics, current directions, methods |
| `publications.html` | Journal and conference papers, software, talks, science communication |
| `gallery.html` | Photographs, with a keyboard-navigable lightbox |
| `blog.html` | The Lab Notebook |
| `media.html` | Lab2Life — podcast and video |
| `404.html` | Not-found page |

Supporting files: `css/site.css` (one stylesheet: tokens, components,
responsive, print), `js/site.js` (navigation, scroll reveal, lightbox, hero
spectrum interaction), `assets/favicon.svg`, `Photos/` (gallery photographs),
`images/` (portrait and share image), `CV.pdf`, `sitemap.xml`, `robots.txt`,
`site.webmanifest`.

`RNSpectraX.html` is kept only as a redirect, so old links to the previous
in-site version of the app still arrive at the current one.

---

## How the website and RNSpectraX fit together

RNSpectraX lives in its own repository so the app can be versioned, cited and
cloned on its own. Both are published with GitHub Pages and link to each other:

```
https://rakeshnaik1109-cloud.github.io/RakeshNaik/     ← this repository
https://rakeshnaik1109-cloud.github.io/RNSpectra_X/    ← github.com/rakeshnaik1109-cloud/RNSpectra_X
```

- **Site → app:** the gold `RNSpectraX ↗` button in the header, the software
  section on the home page and the publications page all open the app.
- **App → site:** the home link in the RNSpectraX header is set in one place,
  `js/config.js` in the app repository.

---

## Publishing

GitHub Pages serves this repository from the `main` branch, root folder
(**Settings → Pages → Deploy from a branch → `main` / `(root)`**). A push to
`main` is live within a minute or two. `.nojekyll` is included so the folders are
served as-is.

### Custom domain

Rename `CNAME.example` to `CNAME`, follow the DNS instructions inside, then
update the canonical URLs in every `<head>`, and `sitemap.xml` and `robots.txt`,
to the new domain.

---

## Updating content

- **Publications:** add an `<article class="pub">` block in `publications.html`
  (copy an existing one). Add DOIs as papers come out.
- **Gallery:** copy any `<figure class="shot">` block in `gallery.html` and change
  the `src`, `alt` and caption. Resize photos to about 2000 px wide and save as
  JPEG at ~80 % quality before committing; a 6 MB phone photo loads slowly on
  mobile.
- **Portrait:** `images/rakesh-naik.jpg`, 4:5 portrait (800 × 1000 px).
- **Share image:** `images/ResearchersBanners.png` is what appears when the site
  is shared on LinkedIn, WhatsApp or X (ideal size 1200 × 630 px).

---

## The design, briefly

The palette comes from the physics. A Raman map is read against a dark field, so
the site is dark. Gold is the plasmonic metal that makes SERS work, and it is the
only accent that carries weight. The warm red and cool cyan used sparingly are
the Stokes and anti-Stokes directions a scattered photon can shift.

Type is **Bricolage Grotesque** for display, **IBM Plex Sans** for reading and
**IBM Plex Mono** for anything that is data.

The hero is a real spectrum: a sum of Lorentzian bands over a fluorescence
background, computed rather than drawn, with five bands labelled by their actual
assignments. It draws itself once on load. Hovering or tapping a marked band
tells you what it is.

### Quality floor

- Responsive from 320 px upward.
- Visible keyboard focus everywhere; the lightbox is fully keyboard-operable.
- `prefers-reduced-motion` disables every animation.
- A print stylesheet so `Ctrl+P` produces a readable document.
- Semantic headings, real `alt` text, skip link, and landmark roles.

---

## SEO

See [`SEO.md`](SEO.md) for what is already in place and what only you can do.
Meta tags alone do not rank a page; being linked from Google Scholar, ORCID and
your lab's site is what does.

---

File: blog-raman-variants.html
The Many Faces of Raman: Confocal, FT, Resonance, SERS, TERS, CARS, SRS and SORS | Rakesh Naik

Skip to content

RakeshNaik

Home
  Research
  Publications
  Gallery
  Lab2Life
  Blog
  RNSpectraX ↗
  RNBeamX ↗

The Lab Notebook

  The many faces of Raman: confocal, FT, resonance, SERS, TERS, CARS, SRS and SORS

  Ordinary Raman scattering is a superb fingerprint and a poor signal: weak, easily buried by
  fluorescence, limited by diffraction, blind below the surface and slow to image. Every well-known variant of
  Raman spectroscopy exists because it removes one of those limits. This tutorial starts from the physics of
  spontaneous Raman scattering and builds each variant from it — what problem it solves, how it works, what it
  gains over the previous method and what it costs — so that by the end you can choose the right one for a
  question.

  Tutorial · Raman8 August 2026≈ 50 min readRakesh Naik

  Reading path · Part 3 of 8← Part 2 · Vibrational spectroscopy, plasmonics and SERSPart 4 · Label-free and labelled SERS →All parts

Contents

The starting point: spontaneous Raman and its five limits

  A map of the variants

  Confocal Raman microscopy — where in the sample?

  Why fluorescence buries Raman

  FT-Raman — escaping fluorescence at 1064 nm

  Resonance Raman — borrowing an electronic transition

  SERS — borrowing a plasmon

  TERS — a hot spot you can move

  Coherent Raman — driving the molecules in step

  CARS — fast, directional, but with a background

  SRS — the background-free answer

  SORS — reading beneath the surface

  Comparison and how to choose

  References

This is the third article in the series. It assumes the ideas of the second,
Vibrational spectroscopy, plasmonics and SERS, from first principles —
in particular how Raman scattering arises from a vibration that
modulates the polarisability, and how a metal nanoparticle concentrates
light. Where those are needed, the link points there rather than repeating them. Numbers in square brackets
refer to the references.

01The starting point: spontaneous Raman and its five limits

When light of frequency \(\omega_L\) meets a molecule, its electric field \(\mathbf E\) induces a dipole
\(\mathbf p = \alpha\mathbf E\), where \(\alpha\) is the polarisability. If a vibration of frequency \(\omega_v\)
changes \(\alpha\), the dipole oscillates also at \(\omega_L \pm \omega_v\) and radiates there: the Stokes and
anti-Stokes Raman lines [1, 2] (derived step by step in the first
article). The power scattered by \(N\) molecules into the detector is

$$P_\text{Raman} = N\,\sigma\,I_L\,\eta, \qquad \sigma \propto \omega_s^4\,\Big|\frac{\partial\alpha}{\partial Q}\Big|^2 ,$$
where \(\sigma\) is the Raman cross-section of the band, \(I_L\) the laser intensity (power per area),
\(\eta\) the collection and detection efficiency, \(\omega_s\) the scattered frequency and \(Q\) the vibrational
coordinate. Because each molecule acts alone and with a random phase, the signal is incoherent: it grows in
proportion to \(N\) and goes out in all directions.

That simple picture already contains five limits:

Weak signal. Typical cross-sections are about 10⁻³⁰–10⁻²⁹ cm² per molecule, some 10¹⁴ times smaller
  than the absorption cross-section of a good dye. Roughly one photon in 10⁷–10⁹ is Raman-scattered.

  Fluorescence. If the laser is absorbed by anything in the sample, its fluorescence — far stronger —
  can bury the Raman bands completely.

  Diffraction. A lens cannot focus light below about half a wavelength, so ordinary Raman cannot
  resolve structures smaller than a few hundred nanometres.

  Surface only. In turbid samples (tissue, powders, plastics) light is scattered within a fraction of a
  millimetre, and a conventional instrument mostly sees the surface.

  Speed. With weak, incoherent signals, a good spectrum takes 0.1–10 s, so a 500 × 500 pixel image takes
  hours.

Each variant below attacks one or two of these limits — and usually pays for it with another.

02A map of the variants

Family	Techniques	Limit attacked	Main advantage	

Subsurface & spatial	Confocal Raman microscopy (CRM)	where the signal comes from	3D chemical maps with sub-micrometre resolution	

  	Spatially offset Raman (SORS)	surface only	reads through opaque layers, packaging, skin and bone	

  Fluorescence clearance	FT-Raman (1064 nm)	fluorescence	near-infrared excitation that most samples do not absorb	

  Signal amplification	Resonance Raman (RRS)	weak signal	10³–10⁶ stronger, and selective for one chromophore	

  	SERS	weak signal	10⁴–10¹⁰ stronger, down to single molecules	

  	TERS	weak signal + diffraction	nanoscale chemical imaging (tens of nm, below 1 nm in vacuum)	

  Coherent & nonlinear	CARS	speed	strong, directional, anti-Stokes signal; video-rate imaging	

  	SRS	speed + CARS background	background-free, quantitative, video-rate imaging	

The sections follow the order in which the problems usually appear in practice: first find where to
measure, then get rid of fluorescence, then make the signal stronger, then make it fast, and finally reach below
the surface.

03Confocal Raman microscopy — where in the sample?

Why it is needed

A macro Raman probe collects light from a volume of perhaps a cubic millimetre. For a single cell, a
multilayer film or an inclusion in a crystal, that averages the interesting part with everything around it.
Confocal Raman microscopy (CRM) makes each spectrum come from a volume of about a cubic micrometre, and so turns
spectroscopy into chemical imaging in three dimensions — the method behind single-cell Raman since the work on
living cells and chromosomes in 1990 [3].

How it works

A high-numerical-aperture objective focuses the laser to a diffraction-limited spot. The scattered light is
imaged back onto a small pinhole (or the core of a fibre, or a slit and a few CCD rows) placed in a plane
conjugate to the focus. Light from the focal spot passes; light from above or below the focus arrives defocused
and is mostly blocked. Scanning the sample or the beam then builds an image, and moving the focus builds depth
profiles. For an ideal confocal system with a small pinhole the resolutions (full width at half maximum) are
approximately

$$\delta_\text{lat} \approx 0.37\,\frac{\lambda}{\mathrm{NA}}, \qquad \delta_\text{ax} \approx \frac{0.64\,\lambda}{n - \sqrt{n^2 - \mathrm{NA}^2}} ,$$
where \(\lambda\) is the wavelength (of the Raman light), NA the numerical aperture of the objective
(\(\mathrm{NA} = n\sin\theta\), with \(\theta\) the half-angle of the cone of light it accepts) and \(n\) the refractive
index of the immersion medium. With 532 nm excitation and NA 0.9 in air, \(\delta_\text{lat}\) is about 230 nm and
\(\delta_\text{ax}\) about 0.6 µm — in practice 1.5–2 times worse with a realistic pinhole.

Figure 1 · Interactive

What a confocal Raman microscope can resolve. Lateral and axial resolution (ideal pinhole)
  against numerical aperture. Depth resolution improves as 1/NA² and is always several times worse than lateral
  resolution. Immersion (higher \(n\)) allows higher NA.

Advantage over plain Raman, and the catches

The gain is localisation: maps of lipid droplets, nuclei and mitochondria in a living cell, layers in a
polymer laminate, phases in a mineral. The catches are worth knowing. Mapping is slow (one spectrum per voxel),
which coherent Raman will address below. And when a dry objective focuses into a sample of higher refractive index,
refraction stretches and shifts the focal volume: apparent depths and thicknesses of buried layers can be
wrong by a factor of about two, and the depth resolution much worse than the formula suggests — oil or water
immersion matched to the sample helps a great deal [4].

04Why fluorescence buries Raman

Fluorescence is absorption followed by emission. Its strength is the absorption cross-section times the
fluorescence quantum yield \(\Phi_F\): for a dye about \(10^{-16}\ \text{cm}^2 \times \Phi_F\). Raman is a
scattering process with \(\sigma \approx 10^{-30}\) cm². Even an impurity with \(\Phi_F = 10^{-4}\) at a concentration
10⁶ times lower than the analyte gives a fluorescence background comparable to, or larger than, the Raman signal —
and its shot noise remains even after the smooth background is subtracted. The noise on a background of \(B\)
counts is \(\sqrt B\), so the signal-to-noise ratio of a Raman band with \(S\) counts is

$$\mathrm{SNR} = \frac{S}{\sqrt{S + B + D}},$$
with \(D\) the detector noise contribution. A background a hundred times stronger than the band reduces the SNR
about tenfold, however long you measure. Biological samples, polymers, pharmaceuticals and many minerals fluoresce
under visible excitation. There are three ways out: excite where nothing absorbs (the near-infrared — next
section), excite so far in the ultraviolet that fluorescence is emitted well away from the Raman lines (deep-UV
Raman), or use the timing or the shape of the signal (pulsed gating, shifted-excitation subtraction). The figure
shows the trade-offs as a function of the laser wavelength.

Figure 2 · Interactive

Choosing the laser. The Raman signal falls as ν⁴ towards the infrared (gold); autofluorescence
  overlapping the Raman bands (red, an illustrative model for a biological sample) is strongest for visible
  excitation and small in the deep UV and beyond about 1000 nm. With a chromophore, resonance (cyan) multiplies the
  Raman signal near its absorption band. The best wavelength is a compromise among the three — which is why 785 nm
  is popular for tissue and 1064 nm for strongly fluorescent samples.

05FT-Raman — escaping fluorescence at 1064 nm

Why it is needed

Very few molecules absorb at 1064 nm, the line of the Nd:YAG laser: electronic transitions of organic
molecules and most impurities lie at shorter wavelengths. Exciting there removes most fluorescence at its
source, which made Raman routine for dyes, polymers, natural products and pharmaceuticals in the 1980s and 1990s.

The price, and why Fourier transform

Two penalties come with 1064 nm. The ν⁴ factor: compared with 785 nm, a band at 1000 cm⁻¹ is about 4 times
weaker, compared with 532 nm about 20 times (the ratio of the fourth powers of the scattered frequencies). And the Raman light, at 1100–1500 nm, lies beyond the sensitivity of
silicon detectors; InGaAs or cooled germanium detectors are noisier. A dispersive spectrometer with a single
noisy detector would have to scan the spectrum point by point and would collect most of the time only one
wavelength. A Michelson interferometer instead sends all wavelengths to the detector at once, with a large
circular aperture rather than a slit — the multiplex (Fellgett) and throughput (Jacquinot) advantages described for
FTIR in the spectroscopy article. When the detector noise dominates, measuring
everything at once wins, which is exactly the near-infrared Raman situation [5]. The spectrum is recovered as the
cosine transform of the interferogram, and the wavenumber axis is calibrated by a reference laser.

Advantage over visible dispersive Raman

Fluorescence-free spectra of strongly fluorescent samples, excellent wavenumber accuracy, and a large sampling
volume (useful for heterogeneous solids). The disadvantages: weaker signal, larger laser powers (heating of dark
samples), lower spatial resolution, and water absorption overtones near 1.4 µm. Today 785 nm dispersive Raman with
deep-depletion silicon CCDs is the usual compromise; 1064 nm is chosen when 785 nm still fluoresces, increasingly
with dispersive InGaAs arrays as well as FT instruments.

06Resonance Raman — borrowing an electronic transition

Why it is needed

FT-Raman removes the background but leaves the signal weak. The opposite strategy is to make the signal
stronger by moving the laser towards an electronic absorption of the molecule of interest.

From first principles

Quantum mechanically, the Raman polarisability for a transition from the initial vibrational state \(|i\rangle\)
to the final state \(|f\rangle\) is a sum over all excited states \(|r\rangle\) — the Kramers–Heisenberg–Dirac
expression [6]:

$$\alpha_{\rho\sigma} = \frac{1}{\hbar}\sum_r\left[\frac{\langle f|\mu_\rho|r\rangle\langle r|\mu_\sigma|i\rangle}{\omega_{ri} - \omega_L - i\Gamma_r} + \frac{\langle f|\mu_\sigma|r\rangle\langle r|\mu_\rho|i\rangle}{\omega_{rf} + \omega_L + i\Gamma_r}\right] ,$$
where \(\mu_\rho, \mu_\sigma\) are components of the dipole-moment operator, \(\omega_{ri}\) the frequency of the
transition from \(|i\rangle\) to \(|r\rangle\), \(\Gamma_r\) the damping (line width) of state \(r\), and \(\hbar\) the
reduced Planck constant. Far from any absorption all terms are small and comparable — ordinary Raman. When
\(\omega_L\) approaches an electronic transition, the first denominator nearly vanishes and that state dominates.
In the Albrecht “A-term” approximation [6] the enhanced amplitude is

$$\alpha_A \propto \frac{|\mu_{eg}|^2}{\hbar}\sum_v \frac{\langle f|v\rangle\langle v|i\rangle}{\omega_{vi} - \omega_L - i\Gamma} ,$$
with \(\mu_{eg}\) the electronic transition dipole and \(\langle f|v\rangle\) Franck–Condon overlaps between
ground- and excited-state vibrational levels \(v\). Only vibrations whose equilibrium geometry changes in the excited
state (displaced oscillators) have large overlaps — so resonance Raman is enhanced by 10³–10⁶ and, just as
importantly, selective: it shows the vibrations of the chromophore and hides the rest of the sample.

Advantage over plain Raman, and the costs

The heme of haemoglobin or cytochromes, carotenoids, retinal in rhodopsin and many dyes give strong, selective
spectra at micromolar concentrations; deep-UV excitation (around 200–260 nm) puts aromatic amino acids, the peptide
backbone and nucleobases in resonance, while fluorescence is emitted far to the red of the Raman lines [7]. The
costs: the sample absorbs the laser (photodegradation, heating), fluorescence is usually close by in the visible,
the spectrum can be self-absorbed, and a tunable or UV laser is often needed. Resonance and SERS combine in SERRS,
used for the brightest SERS tags (Raman reporters).

07SERS — borrowing a plasmon

Resonance requires a chromophore. Surface-enhanced Raman scattering enhances any molecule close enough to a
gold or silver nanostructure: the localised surface plasmon concentrates the field, and the enhancement of the
Raman intensity scales roughly as the fourth power of the local field,

$$G_\text{SERS} \approx \left|\frac{E_\text{loc}(\omega_L)}{E_0}\right|^2\left|\frac{E_\text{loc}(\omega_s)}{E_0}\right|^2 \approx \left|\frac{E_\text{loc}}{E_0}\right|^4 ,$$
where \(E_0\) is the incident field and \(E_\text{loc}\) the local field at the molecule [8, 9]. Average
enhancements are 10⁴–10⁸; in the narrow gaps between particles (“hot spots”) they reach 10¹⁰, enough for single
molecules [10, 11]. Metals also quench fluorescence. The physics is derived in the
spectroscopy article; the chemistry — how molecules reach the surface, Raman
reporters, quantification — is the subject of the next one,
Label-free and labelled SERS.

Advantage over resonance Raman: no chromophore needed, larger enhancement, fluorescence quenched.
Costs: the molecule must be within a few nanometres of the metal, the enhancement varies strongly from spot to
spot, and the spectrum reports only what adsorbs — and it tells you nothing about where on the surface the
signal came from.

08TERS — a hot spot you can move

Why it is needed

A SERS substrate has millions of hot spots at unknown places, and the far-field optics that collect the light are
still limited by diffraction. Tip-enhanced Raman scattering puts a single hot spot at the apex of a sharp gold
or silver tip — an atomic-force or scanning-tunnelling microscope probe — and scans it over the sample [12]. The
Raman signal is now enhanced only under the tip, so the spatial resolution is set by the size of the apex and the
tip–sample gap, not by the wavelength.

How it works

The laser illuminates the tip with its field along the tip axis; the tip apex acts as an optical antenna, and in
the gap between the tip and a metal substrate (“gap mode”) the field is strongest. The enhancement follows the same
\(|E_\text{loc}/E_0|^4\) law as SERS, with typical values of 10³–10⁷. Because the laser spot also produces ordinary
Raman from the surrounding area, two quantities are used: the measured contrast and the
enhancement factor it implies,

$$C = \frac{I_\text{tip in}}{I_\text{tip out}} - 1, \qquad \mathrm{EF}_\text{TERS} = C\,\frac{A_\text{focus}}{A_\text{tip}} ,$$
where \(I_\text{tip in}\) and \(I_\text{tip out}\) are the signals with the tip engaged and retracted, and
\(A_\text{focus}/A_\text{tip}\) the ratio of the laser focus area to the area under the tip. A contrast of only 1
from a 10 nm tip in a 500 nm focus already means an enhancement of about 2500: the near-field signal must beat the
far-field signal from a far larger area.

Advantage over SERS, and the costs

Chemical imaging at 10–20 nm under ambient conditions, and in ultra-high vacuum at low temperature down to
sub-nanometre resolution, resolving the inside of a single molecule [13]. TERS images carbon nanotubes, graphene
defects, DNA, membranes and catalytic surfaces molecule by molecule. The costs are practical ones: tips are hard to
make reproducibly and degrade, scans are slow, topography and optical signals can mix, and the near-field signal
from a monolayer is weak in absolute terms.

09Coherent Raman — driving the molecules in step

All the methods so far keep Raman scattering spontaneous: each molecule scatters independently, so the signal
is weak and imaging is slow. Coherent Raman scattering takes a different route. Two lasers, a pump at
\(\omega_p\) and a Stokes beam at \(\omega_s\), are tuned so that their difference matches a vibration,
\(\omega_p - \omega_s = \Omega_R\). The beat between the two fields drives that vibration like a pushed swing —
all molecules in the focus oscillate in phase. Their scattered fields then add coherently: the signal grows as
\(N^2\) instead of \(N\), goes into a well-defined direction, and needs no spectrometer for imaging at one band.

The response is described by the third-order nonlinear susceptibility \(\chi^{(3)}\), the material property that
relates the induced polarisation to the product of three fields. Near a Raman band it has a resonant part with a
Lorentzian shape and a non-resonant part \(\chi_\text{NR}\) from the electrons of every molecule, resonant or not:

$$\chi^{(3)}(\omega_p - \omega_s) = \chi_\text{NR} + \frac{A}{\Omega_R - (\omega_p - \omega_s) - i\Gamma} ,$$
where \(A\) is proportional to the number density of the molecules and their Raman cross-section, and \(\Gamma\) the
half-width of the band. Two kinds of experiment measure two different parts of it: CARS and SRS.

10CARS — fast, directional, but with a background

In coherent anti-Stokes Raman scattering the driven vibration scatters a second pump photon to the anti-Stokes
frequency

$$\omega_\text{as} = 2\omega_p - \omega_s, \qquad I_\text{CARS} \propto \big|\chi^{(3)}\big|^2\, I_p^2\, I_s ,$$
which is emitted only along the phase-matched direction, \(\Delta\mathbf k = 2\mathbf k_p - \mathbf k_s - \mathbf k_\text{as} \approx 0\) (\(\mathbf k\)
being the wave vectors); with tightly focused collinear beams the condition is fulfilled automatically in the small
focal volume [14]. Its advantages over spontaneous Raman are large: signals many orders of magnitude stronger,
blue-shifted from the lasers so that one-photon fluorescence does not overlap them, and intrinsic 3D sectioning
because the signal only arises where both beams are focused. CARS microscopy reached video rate in living tissue,
imaging lipids through their strong CH₂ stretch near 2850 cm⁻¹ [15].

The weakness is visible in the formula: the signal is \(|\chi_R + \chi_\text{NR}|^2\). The non-resonant part
produces a background everywhere — also from water — and interferes with the resonant part, so the band appears
distorted (a peak shifted to lower wavenumber followed by a dip) and its height is not proportional to concentration
(\(|\chi|^2\) grows as \(N^2\) and contains a cross term).

Figure 3 · Interactive

Why SRS spectra look like Raman spectra and CARS spectra do not. Line shapes near a band at
  2850 cm⁻¹ from the \(\chi^{(3)}\) model in the text. Raise the non-resonant background: the CARS peak shifts, a dip
  appears on its high-wavenumber side and a constant background rises. The SRS line shape stays identical to the
  spontaneous Raman band.

11SRS — the background-free answer

How it works

In stimulated Raman scattering nothing new is generated at a new frequency. Instead, when \(\omega_p - \omega_s\)
matches a vibration, energy flows from the pump beam to the Stokes beam through the molecules: the pump loses a little
intensity (stimulated Raman loss, SRL) and the Stokes beam gains the same number of photons (stimulated Raman gain,
SRG):

$$\Delta I_s \propto \mathrm{Im}\,\chi^{(3)}\, I_p\, I_s, \qquad \Delta I_p \propto -\,\mathrm{Im}\,\chi^{(3)}\, I_p\, I_s .$$
Only the imaginary part of \(\chi^{(3)}\) appears, and \(\chi_\text{NR}\) is real — so the non-resonant background
vanishes. \(\mathrm{Im}\,\chi^{(3)}\) is exactly the spontaneous Raman line shape, so SRS spectra can be compared
directly with Raman libraries, and the signal is linear in concentration. The change is tiny,
\(\Delta I/I \approx 10^{-4}\)–\(10^{-8}\), so one beam is modulated at megahertz frequencies and the change is picked
out of the other beam with a lock-in amplifier, beyond the low-frequency laser noise [16].

Advantage over CARS, and what it enabled

Background-free, quantitative contrast at the same speed. SRS microscopy reached video rate in vivo [17], and a
fibre-laser SRS microscope taken into the operating room produced virtual haematoxylin-and-eosin images of
unprocessed brain-tumour specimens in minutes, with diagnoses in near-perfect agreement with conventional histology
[18]. Combined with alkyne, nitrile or deuterium labels in the cell-silent region
(why it is silent), SRS images drugs and metabolites with minimal
perturbation [19, 20]. The costs of both coherent methods are two synchronised pulsed lasers, more complex optics, and
— at a single frequency pair — only one band at a time unless broadband or hyperspectral schemes are used.

12SORS — reading beneath the surface

Why it is needed

Confocal Raman reaches perhaps a hundred micrometres into a clear sample and much less into a turbid one. In
tissue, powders and plastics, photons are scattered every 0.1 mm or so and quickly forget their direction. Most
Raman light collected at the laser spot was generated near the surface — the container wall, the tablet coating, the
skin — and drowns the signal from what lies beneath.

How it works

Diffusing photons that travel further sideways have, on average, also travelled deeper. Spatially offset Raman
spectroscopy collects the Raman light at a distance \(\Delta s\) from the laser spot [21]. As the offset grows, the
contribution of deeper layers rises relative to the surface. Two spectra, at zero and at a large offset, can then be
combined by scaled subtraction,

$$S_\text{deep} \approx S(\Delta s) - k\,S(0) ,$$
with \(k\) chosen to remove the bands of the surface layer, leaving the spectrum of the layer below. A related
geometry, transmission Raman, collects on the opposite side of the sample and averages over its whole thickness.

Figure 4 · Interactive

SORS by random walk. Photons perform a three-dimensional random walk in a turbid two-layer
  sample (isotropic steps of one transport mean free path, weak absorption); the Raman light each photon brings back
  is taken as proportional to the path it spent in each layer. The share of signal from the buried layer grows with
  the offset, while the total signal falls — the trade-off every SORS measurement balances.

Advantage over conventional and confocal Raman, and the costs

Depths of millimetres to centimetres, through barriers: liquids in coloured plastic bottles at airport security
[22], counterfeit drugs through packaging, bone through skin, and the prospect of non-invasive diagnosis of tissue
[23]. Combined with SERS nanoparticles (SESORS), signals have been recovered through about 2 cm of tissue
[24]. The costs are lower total signal at large offsets, depth information that is statistical rather than a sharp
section, and the need for careful processing to separate the layers.

13Comparison and how to choose

Technique	Solves	Gain over its predecessor	Pays with	Typical use	

Spontaneous Raman	—	label-free vibrational fingerprint, works in water	weak, fluorescence-prone, slow	identification, QC	

  Confocal Raman (CRM)	where	~0.3 µm lateral, ~1 µm depth, 3D maps	slow mapping; refraction artefacts in depth	cells, films, inclusions	

  FT-Raman (1064 nm)	fluorescence	fluorescence largely gone; accurate wavenumbers	ν⁴ loss; noisy NIR detectors; heating	dyes, polymers, pharma, natural products	

  Resonance Raman	weak signal	10³–10⁶ stronger; selective for one chromophore	photodamage; fluorescence; tunable/UV laser	heme proteins, carotenoids, UV for proteins and DNA	

  SERS	weak signal	any molecule; 10⁴–10¹⁰; fluorescence quenched	must touch the metal; reproducibility	trace detection, biosensing	

  TERS	diffraction	one movable hot spot: ~10 nm, sub-nm in UHV	tips; slow; weak absolute signal	2D materials, single molecules, surfaces	

  CARS	speed	coherent, directional, anti-Stokes; video rate	non-resonant background; distorted bands; N² scaling	lipid and myelin imaging	

  SRS	CARS background	background-free, linear, Raman-like spectra	two pulsed lasers; lock-in detection	quantitative cell and tissue imaging, histology	

  SORS	surface only	mm–cm depth through barriers	less signal; statistical depth	security, pharma, bone and tissue	

A quick decision guide
Is the sample fluorescent? Try 785 nm; if it still glows, 1064 nm (FT or dispersive InGaAs), deep-UV, or
SERS (the metal quenches fluorescence).

Too little signal? If the target has a chromophore, tune into resonance; otherwise SERS — and SERRS for the
brightest labels.

Need to know where? Micrometres: confocal Raman. Nanometres: TERS.

Need to image fast, living samples? CARS for strong bands such as lipids; SRS when you need quantitative,
background-free contrast or Raman-library-like spectra.

Is the target under something? SORS or transmission Raman; SESORS with nanoparticle labels for deep tissue.

The variants combine: confocal SERS maps, resonance-enhanced SERS (SERRS), SRS with Raman tags, SESORS. The next
article, Label-free and labelled SERS, looks closely at the variant most used
for sensing — and at the chemistry that decides what it sees.

14References

C. V. Raman and K. S. Krishnan, “A new type of secondary radiation,” Nature 121, 501–502 (1928).

  D. A. Long, The Raman Effect: A Unified Treatment of the Theory of Raman Scattering by Molecules, Wiley, Chichester (2002).

  G. J. Puppels, F. F. M. de Mul, C. Otto, J. Greve, M. Robert-Nicoud, D. J. Arndt-Jovin and T. M. Jovin, “Studying single living cells and chromosomes by confocal Raman microspectroscopy,” Nature 347, 301–303 (1990).

  N. J. Everall, “Confocal Raman microscopy: why the depth resolution and spatial accuracy can be much worse than you think,” Appl. Spectrosc. 54, 1515–1520 (2000).

  T. Hirschfeld and B. Chase, “FT-Raman spectroscopy: development and justification,” Appl. Spectrosc. 40, 133–137 (1986).

  A. C. Albrecht, “On the theory of Raman intensities,” J. Chem. Phys. 34, 1476–1484 (1961).

  S. A. Asher, “UV resonance Raman studies of molecular structure and dynamics: applications in physical and biophysical chemistry,” Annu. Rev. Phys. Chem. 39, 537–588 (1988).

  M. Moskovits, “Surface-enhanced spectroscopy,” Rev. Mod. Phys. 57, 783–826 (1985).

  E. C. Le Ru and P. G. Etchegoin, Principles of Surface-Enhanced Raman Spectroscopy and Related Plasmonic Effects, Elsevier, Amsterdam (2009).

  K. Kneipp, Y. Wang, H. Kneipp, L. T. Perelman, I. Itzkan, R. R. Dasari and M. S. Feld, “Single molecule detection using surface-enhanced Raman scattering (SERS),” Phys. Rev. Lett. 78, 1667–1670 (1997).

  S. Nie and S. R. Emory, “Probing single molecules and single nanoparticles by surface-enhanced Raman scattering,” Science 275, 1102–1106 (1997).

  R. M. Stöckle, Y. D. Suh, V. Deckert and R. Zenobi, “Nanoscale chemical analysis by tip-enhanced Raman spectroscopy,” Chem. Phys. Lett. 318, 131–136 (2000).

  R. Zhang, Y. Zhang, Z. C. Dong, S. Jiang, C. Zhang, L. G. Chen, L. Zhang, Y. Liao, J. Aizpurua, Y. Luo, J. L. Yang and J. G. Hou, “Chemical mapping of a single molecule by plasmon-enhanced Raman scattering,” Nature 498, 82–86 (2013).

  A. Zumbusch, G. R. Holtom and X. S. Xie, “Three-dimensional vibrational imaging by coherent anti-Stokes Raman scattering,” Phys. Rev. Lett. 82, 4142–4145 (1999).

  C. L. Evans, E. O. Potma, M. Puoris'haag, D. Côté, C. P. Lin and X. S. Xie, “Chemical imaging of tissue in vivo with video-rate coherent anti-Stokes Raman scattering microscopy,” Proc. Natl. Acad. Sci. USA 102, 16807–16812 (2005).

  C. W. Freudiger, W. Min, B. G. Saar, S. Lu, G. R. Holtom, C. He, J. C. Tsai, J. X. Kang and X. S. Xie, “Label-free biomedical imaging with high sensitivity by stimulated Raman scattering microscopy,” Science 322, 1857–1861 (2008).

  B. G. Saar, C. W. Freudiger, J. Reichman, C. M. Stanley, G. R. Holtom and X. S. Xie, “Video-rate molecular imaging in vivo with stimulated Raman scattering,” Science 330, 1368–1370 (2010).

  D. A. Orringer et al., “Rapid intraoperative histology of unprocessed surgical specimens via fibre-laser-based stimulated Raman scattering microscopy,” Nat. Biomed. Eng. 1, 0027 (2017).

  J.-X. Cheng and X. S. Xie, “Vibrational spectroscopic imaging of living systems: an emerging platform for biology and medicine,” Science 350, aaa8870 (2015).

  C. H. Camp Jr and M. T. Cicerone, “Chemically sensitive bioimaging with coherent Raman scattering,” Nat. Photonics 9, 295–305 (2015).

  P. Matousek, I. P. Clark, E. R. C. Draper, M. D. Morris, A. E. Goodship, N. Everall, M. Towrie, W. F. Finney and A. W. Parker, “Subsurface probing in diffusely scattering media using spatially offset Raman spectroscopy,” Appl. Spectrosc. 59, 393–400 (2005).

  C. Eliasson, N. A. Macleod and P. Matousek, “Noninvasive detection of concealed liquid explosives using Raman spectroscopy,” Anal. Chem. 79, 8185–8189 (2007).

  P. Matousek and N. Stone, “Development of deep subsurface Raman spectroscopy for medical diagnosis and disease monitoring,” Chem. Soc. Rev. 45, 1794–1802 (2016).

  N. Stone, M. Kerssens, G. R. Lloyd, K. Faulds, D. Graham and P. Matousek, “Surface enhanced spatially offset Raman spectroscopic (SESORS) imaging – the next dimension,” Chem. Sci. 2, 776–780 (2011).

The figures use the simple models stated in their captions — an illustrative fluorescence model, the
\(\chi^{(3)}\) line shape, a photon random walk and ideal confocal formulas — for teaching, not instrument design.
Corrections and questions are welcome at rakesh_n@cpqct.iitr.ac.in.

Reading path · Part 3 of 8← Part 2 · Vibrational spectroscopy, plasmonics and SERSPart 4 · Label-free and labelled SERS →All parts

RakeshNaik
  
  Reading molecules by the light they scatter — SERS, plasmonic biosensing and machine learning at the Centre for Photonics and Quantum Communication Technology, IIT Roorkee.

Site

Research

  Publications

  Gallery

  Lab2Life

  Blog

Elsewhere

RNSpectraX suite

  RNBeamX setup designer

  Google Scholar

  ORCID

  LinkedIn

  CV (PDF)

© 2026 Rakesh Naik · IIT Roorkee
  Built by hand. No cookies; only anonymous visit counts (GoatCounter).

File: blog-spectroscopy.html (part 1 of 2)
Vibrational Spectroscopy, Plasmonics and SERS from First Principles | Rakesh Naik

Skip to content

RakeshNaik

Home
  Research
  Publications
  Gallery
  Lab2Life
  Blog
  RNSpectraX ↗
  RNBeamX ↗

The Lab Notebook

  Vibrational spectroscopy, plasmonics and SERS, from first principles

  How light reads molecules. Why a bond vibrates at the frequency it does; what
  stretching, scissoring and wagging mean; how infrared absorption and Raman scattering work and why
  they see different things; how to read the bands of lipids, proteins and DNA, and why one stretch of
  the spectrum is silent; then the free electrons of gold and silver — plasmons — and how they turn
  Raman into SERS. From the basic physics to the equations used in research, with simulations to play
  with.

  Tutorial · Spectroscopy4 July 2026≈ 75 min readRakesh Naik

  Reading path · Part 2 of 9← Part 1 · Light from first principlesPart 3 · The many faces of Raman →All parts

Contents

Light, energy and the units of spectroscopy

  What a molecule can do with a photon

  A chemical bond is a spring

  Normal modes: stretching, bending, wagging…

  Infrared absorption and FTIR

  Raman scattering

  IR, Raman and their relatives compared

  Reading a biological spectrum

  The silent region, and why it is silent

  Plasmonics: the free electrons of a metal

  Surface plasmon polaritons

  Localized plasmons in nanoparticles

  Surface-enhanced Raman scattering (SERS)

  Simulating spectra and plasmonic fields

  From the instrument to a clean spectrum

  Glossary

  References

Every molecule carries a signature written in the way its atoms move. Shine light on it and that
signature leaks out — as missing colours in transmitted infrared light, or as a faint shifted glow in
scattered laser light. Reading the signature is vibrational spectroscopy, and it is one of the
few ways to identify a molecule without touching it, labelling it or knowing in advance what to look
for. This article builds the subject from the ground up: first the physics of a single vibrating bond,
then the two great techniques that read vibrations (infrared absorption and Raman scattering), then the
practical art of reading spectra of biological material, and finally the plasmonic physics that boosts
Raman signals by factors of a million or more in surface-enhanced Raman scattering.

It follows Light from first principles, where Maxwell's equations, refraction,
absorption and the Drude model of metals are derived. Numbers in square brackets point to the
references at the end.

01Light, energy and the units of spectroscopy

Light is an electromagnetic wave: an electric field and a magnetic field oscillating at right angles
to each other and to the direction of travel. Quantum mechanically it comes in packets, photons,
each with an energy fixed by its frequency \(\nu\):

$$E = h\nu = \frac{hc}{\lambda} = hc\,\tilde\nu, \qquad \tilde\nu = \frac{1}{\lambda}$$
where \(E\) is the photon energy, \(\nu\) its frequency (oscillations per second, Hz), \(\lambda\) its
wavelength, \(h = 6.626\times10^{-34}\) J s Planck's constant and \(c = 2.998\times10^{8}\) m s⁻¹ the speed of
light. (Elsewhere in this article \(E\) also denotes the electric field of the light; the context makes clear
which.) The last
form introduces the spectroscopist's favourite unit, the wavenumber \(\tilde\nu\) in cm⁻¹: the
number of wavelengths per centimetre. It is proportional to energy, so energy differences are simple
subtractions — which is exactly what Raman spectroscopy measures.

Quantity	Conversion	Example	

  wavelength ↔ wavenumber	\(\tilde\nu\,[\mathrm{cm^{-1}}] = 10^7 / \lambda\,[\mathrm{nm}]\)	532 nm = 18 797 cm⁻¹	

  wavenumber ↔ energy	1 cm⁻¹ = 1.2398 × 10⁻⁴ eV	3000 cm⁻¹ = 0.37 eV	

  thermal energy at 295 K	\(k_BT/hc\) ≈ 205 cm⁻¹ (\(k_B\): Boltzmann constant, \(T\): temperature)	levels above this are mostly empty	

  Raman shift	\(\Delta\tilde\nu = 10^7/\lambda_0 - 10^7/\lambda_s\) (laser wavelength \(\lambda_0\) and scattered wavelength \(\lambda_s\) in nm)	785 nm laser, 1003 cm⁻¹ → 852.1 nm	

Figure 1

  Which part of the spectrum excites what. Ultraviolet and visible photons move
  electrons between orbitals; mid-infrared photons (2.5–25 µm, 4000–400 cm⁻¹) match the energies of
  molecular vibrations; microwaves match rotations. Raman spectroscopy is the exception that makes it
  powerful: it reads vibrations using visible or near-infrared light.

02What a molecule can do with a photon

Because electrons are thousands of times lighter than nuclei, they rearrange almost instantly as
the nuclei move (the Born–Oppenheimer approximation). The energy of a molecule then separates,
to a good approximation, into an electronic part, a vibrational part and a rotational part:

$$E \approx E_\text{el} + E_\text{vib} + E_\text{rot}, \qquad \text{typical spacings: } 10^4\text{–}10^5,\;\; 10^2\text{–}10^3,\;\; 1\text{–}10\ \mathrm{cm^{-1}}$$
Here \(E\) is the total energy of the molecule and \(E_\text{el}\), \(E_\text{vib}\), \(E_\text{rot}\) its
electronic, vibrational and rotational parts; the spacings are the typical gaps between neighbouring levels
of each kind, quoted in wavenumbers.

A photon can interact with these levels in three fundamentally different ways:

Absorption: the photon disappears and its energy lifts the molecule to a higher level. It
  only happens when the photon energy matches a gap. Infrared absorption excites vibrations;
  UV–visible absorption excites electrons.

  Emission: an excited molecule gives the energy back as a photon. Fluorescence is
  emission from an excited electronic state after it has first relaxed to its lowest vibrational level.

  Scattering: the photon is redirected without being absorbed. The light's field pushes the
  electron cloud, which re-radiates. Almost always the scattered photon has the same energy
  (Rayleigh scattering); about one in ten million times it has given some energy to a vibration
  (Stokes Raman) or taken some from one (anti-Stokes Raman). Scattering does not need a
  resonance — any photon will do.

Figure 2

The processes of vibrational and electronic spectroscopy. In IR absorption a
  photon whose energy exactly equals a vibrational gap is absorbed. In Raman scattering a visible
  photon briefly distorts the electron cloud (the “virtual state” is a mathematical device, not a
  stationary level) and leaves with less (Stokes) or more (anti-Stokes) energy. When the laser is
  tuned to a real electronic transition, Raman becomes resonance Raman — and fluorescence, a
  separate absorb-relax-emit process, competes with it.

03A chemical bond is a spring

The classical oscillator

Near its equilibrium length \(r_e\), the energy of a bond rises roughly quadratically when it is
stretched or compressed — exactly like a spring obeying Hooke's law, \(F = -k\,x\), where \(F\) is the
restoring force, \(x = r - r_e\) the stretch of the bond length \(r\) away from equilibrium, and \(k\) the spring
(force) constant. Two masses
\(m_1, m_2\) joined by such a spring oscillate at

$$\omega = \sqrt{\frac{k}{\mu}}, \qquad \mu = \frac{m_1 m_2}{m_1 + m_2}, \qquad \boxed{\;\tilde\nu = \frac{1}{2\pi c}\sqrt{\frac{k}{\mu}}\;}$$
where \(\omega\) is the angular frequency of the vibration (rad s⁻¹; \(\omega = 2\pi\nu\)), \(\tilde\nu\) the same
frequency as a wavenumber (\(c\) in cm s⁻¹ gives cm⁻¹), \(m_1\) and \(m_2\) the masses of the two atoms,
\(\mu\) the reduced mass and \(k\) the force constant (bond stiffness, in N/m).
Two rules follow that organise every vibrational spectrum:

Stiffer bonds vibrate faster. A triple bond (k ≈ 1600 N/m) sits higher than a double
  bond (≈ 1000 N/m), which sits higher than a single bond (≈ 450 N/m): C≡C ≈ 2150, C=C ≈ 1650,
  C–C ≈ 1100 cm⁻¹.

  Light atoms vibrate faster. Any bond to hydrogen has μ ≈ 1 u, so X–H stretches lie far
  above everything else (C–H ≈ 2900, O–H ≈ 3400 cm⁻¹). Replacing H by deuterium doubles the mass and
  divides the frequency by almost √2: C–D ≈ 2200 cm⁻¹.

Figure 3 · Interactive

Where a bond vibrates, from two numbers. Pick two atoms and a bond order; the
  harmonic formula with a typical force constant places the stretch on the wavenumber axis. Notice
  that nothing common lands between about 1800 and 2800 cm⁻¹ — the silent region of section 9.

The quantum oscillator and anharmonicity

Quantum mechanics allows only discrete energies. For the harmonic potential
\(V = \tfrac12 k (r - r_e)^2\) the Schrödinger equation gives

$$E_v = h c\,\tilde\nu\left(v + \tfrac12\right), \qquad v = 0, 1, 2, \dots$$
where \(V\) is the potential energy, \(E_v\) the energy of vibrational level \(v\), and \(v\) the
vibrational quantum number (0 for the ground state). The levels have equal spacings and a zero-point energy \(\tfrac12 hc\tilde\nu\): a bond never stops
vibrating. Real bonds are not harmonic — stretch one far enough and it breaks. The Morse
potential \(V = D_e\,[1 - e^{-a(r - r_e)}]^2\) captures this, and its levels crowd together near
the dissociation energy:

$$E_v = hc\left[\tilde\nu_e\left(v + \tfrac12\right) - \tilde\nu_e x_e\left(v + \tfrac12\right)^2\right]$$
In the Morse potential \(D_e\) is the depth of the potential well (the dissociation energy measured from
its bottom) and \(a\) sets its width; in the level formula \(\tilde\nu_e\) is the harmonic wavenumber and
\(x_e\) the dimensionless anharmonicity constant (typically 0.005–0.02), which makes successive
levels close up. Anharmonicity has three visible consequences: overtones (v = 0 → 2, weak, at slightly less
than twice the fundamental — the basis of near-infrared spectroscopy), combination bands (two
modes excited at once), and Fermi resonance, where an overtone and a fundamental of the same
symmetry and similar energy mix and share intensity (the famous CO₂ Raman doublet at 1285 and
1388 cm⁻¹ is one) [1, 2].

Figure 4 · Interactive

Harmonic and anharmonic potentials of HCl (ν̃ₑ = 2990.9 cm⁻¹,
  ν̃ₑxₑ = 52.8 cm⁻¹, rₑ = 1.275 Å). The Morse levels get closer towards the top; the calculated
  fundamental, 2885.3 cm⁻¹, matches the measured 2885.9 cm⁻¹. Increase the anharmonicity and the
  overtone falls further below twice the fundamental.

04Normal modes: stretching, bending, wagging…

A molecule of \(N\) atoms has \(3N\) ways to move its atoms (x, y, z for each). Three of these move
the whole molecule (translation) and three rotate it (two for a linear molecule), leaving

$$3N - 6 \text{ vibrations (non-linear)}, \qquad 3N - 5 \text{ (linear)}.$$
These are not the motions of individual bonds but normal modes: collective motions in which
every atom moves in phase, at the same frequency, along its own direction. Mathematically they are the
eigenvectors of the mass-weighted matrix of force constants [3]; physically they are the independent
“notes” the molecule can play. Each has a name describing what it does:

Motion	What happens	Typical example	

  Symmetric stretch (νs)	bonds lengthen and shorten together	CH₂ at ≈ 2850, CO₂ at 1333 cm⁻¹ (Raman)	

  Antisymmetric stretch (νas)	one bond lengthens while the other shortens	CH₂ at ≈ 2920, CO₂ at 2349 cm⁻¹ (IR)	

  Scissoring (δ)	the angle between two bonds opens and closes, in plane	CH₂ ≈ 1440–1465, H₂O 1595 cm⁻¹	

  Rocking (ρ)	both bonds swing the same way, in plane	long CH₂ chains ≈ 720 cm⁻¹	

  Wagging (ω)	both atoms move out of the plane, the same way	CH₂ ≈ 1350 cm⁻¹	

  Twisting (τ)	one atom up, the other down, out of plane	CH₂ ≈ 1300 cm⁻¹ (strong in Raman of lipids)	

  Ring breathing	an aromatic ring expands and contracts as a whole	phenylalanine 1003 cm⁻¹, benzene 992 cm⁻¹	

  Torsion, lattice modes	rotation about a bond; whole molecules moving in a crystal	< 400 cm⁻¹, low-frequency Raman	

Figure 5 · Interactive animation

Normal modes in motion. Arrows show the displacement of each atom (exaggerated);
  ⊙ and ⊗ mark motion out of and into the page. For each mode the readout says whether the dipole
  moment changes (IR active) and whether the polarisability changes (Raman active) — the two
  selection rules of the next sections. CO₂ shows the rule of mutual exclusion: in a molecule
  with a centre of symmetry, no mode is both.

Some vibrations stay close to a single bond and appear at nearly the same wavenumber in any
molecule containing it — group frequencies such as C=O at 1650–1750 cm⁻¹ or C–H near
2900 cm⁻¹. Others involve the whole skeleton and are unique to each molecule; they crowd the region
below about 1800 cm⁻¹, which is therefore called the fingerprint region.

05Infrared absorption and FTIR

The selection rule

An oscillating electric field can only drive a vibration that makes the molecule's electric dipole
moment \(\boldsymbol\mu\) oscillate. Expanding the dipole moment in the normal coordinate \(Q\),

$$\boldsymbol\mu(Q) = \boldsymbol\mu_0 + \left(\frac{\partial\boldsymbol\mu}{\partial Q}\right)_0 Q + \dots
\qquad\Rightarrow\qquad \text{IR intensity} \;\propto\; \left|\frac{\partial\boldsymbol\mu}{\partial Q}\right|^2,$$
where \(\boldsymbol\mu_0\) is the permanent dipole moment at the equilibrium geometry and
\((\partial\boldsymbol\mu/\partial Q)_0\) how much the dipole changes as the molecule moves along the normal
coordinate \(Q\) (the collective displacement of the atoms in that vibration, section 4). A vibration is
infrared-active only if this derivative is non-zero; in the harmonic approximation only \(\Delta v = \pm1\)
transitions (one quantum gained or lost) are allowed. Polar bonds that
stretch (C=O, O–H, N–H, P=O) absorb strongly; symmetric motions of non-polar groups (C=C in a
symmetric environment, S–S) are weak or invisible. Absorption in a sample follows the
Beer–Lambert law:

$$A = -\log_{10}\frac{I}{I_0} = \varepsilon\, c\, \ell$$
where \(A\) is the absorbance, \(I_0\) and \(I\) the intensities entering and leaving the sample, ε the molar
absorption coefficient (L mol⁻¹ cm⁻¹), \(c\) the concentration (mol L⁻¹) and ℓ the path length (cm).
(This ε is unrelated to the permittivity ε used later for metals.)

The water problem and ATR

Liquid water absorbs intensely in the mid-infrared (O–H stretch near 3400 cm⁻¹ and H–O–H bend at
1640 cm⁻¹ — right on top of the protein amide I band). Path lengths in water must be a few
micrometres, or the measurement done by attenuated total reflection (ATR): the beam is totally
reflected inside a diamond or germanium crystal and samples only the evanescent field, which decays
into the sample over

$$d_p = \frac{\lambda}{2\pi n_1\sqrt{\sin^2\theta - (n_2/n_1)^2}}$$
where \(d_p\) is the penetration depth (the distance over which the evanescent field falls to 1/e
of its value at the surface), \(\lambda\) the vacuum wavelength of the infrared light, \(n_1\) the refractive
index of the ATR crystal, \(n_2\) that of the sample, and \(\theta\) the angle of incidence inside the crystal
— about 1–2 µm for diamond at 45°. The same evanescent-wave physics reappears in surface plasmon
resonance (section 11).

Why every modern IR spectrometer uses a Michelson interferometer

A Fourier-transform infrared (FTIR) spectrometer sends the broadband IR light through a Michelson
interferometer. One mirror moves, creating a path difference δ; the detector records the
interferogram

$$I(\delta) = \int_0^\infty B(\tilde\nu)\,\big[1 + \cos(2\pi\tilde\nu\delta)\big]\,d\tilde\nu,
\qquad B(\tilde\nu) \propto \int I(\delta)\cos(2\pi\tilde\nu\delta)\,d\delta,$$
where \(I(\delta)\) is the detector signal at optical path difference \(\delta\) between the two arms, and
\(B(\tilde\nu)\) the spectrum — the intensity reaching the detector at each wavenumber \(\tilde\nu\) (source
spectrum times sample transmission). The spectrum is the cosine (Fourier) transform of the interferogram. All wavelengths are measured at
once (the multiplex or Fellgett advantage), without a slit (the throughput or Jacquinot
advantage), and calibrated by a reference laser (the Connes advantage) [11]. The resolution is set by
how far the mirror travels: \(\Delta\tilde\nu \approx 1/\delta_\text{max}\), where \(\Delta\tilde\nu\) is the smallest
separation of two lines that can be resolved and \(\delta_\text{max}\) the largest path difference (a path
difference of 1 cm gives about 1 cm⁻¹).

Figure 6 · Interactive

From interferogram to spectrum. A model spectrum with protein- and lipid-like bands
  produces the interferogram on top (a burst at zero path difference); its Fourier transform
  (apodised) gives the spectrum below. Shorten the mirror travel and the bands broaden into each
  other: δ_max = 0.5 mm gives 20 cm⁻¹ resolution; 2 mm gives 5 cm⁻¹.

06Raman scattering

In 1928 C. V. Raman and K. S. Krishnan reported that a small fraction of light scattered by liquids
changes colour [4]. The explanation is simplest classically.

Classical picture: an oscillating polarisability mixes frequencies

The light's electric field \(E = E_0\cos\omega_0 t\) — amplitude \(E_0\), angular frequency \(\omega_0\) of the
laser, time \(t\) — induces a dipole in the electron cloud,
\(\mu_\text{ind} = \alpha E\), where \(\alpha\) is the polarisability — how easily the cloud is
distorted. If the molecule vibrates along its normal coordinate \(Q\) with amplitude \(Q_0\) and vibrational
angular frequency \(\omega_v\), \(Q = Q_0\cos\omega_v t\), the polarisability changes with it (\(\alpha_0\) is its value at
equilibrium):

$$\alpha = \alpha_0 + \left(\frac{\partial\alpha}{\partial Q}\right)_0 Q_0\cos\omega_v t$$
and the product of two cosines is a sum of two others:

$$\mu_\text{ind} = \underbrace{\alpha_0E_0\cos\omega_0 t}_{\text{Rayleigh}} \;+\; \frac{\alpha' Q_0E_0}{2}\Big[\underbrace{\cos(\omega_0-\omega_v)t}_{\text{Stokes}} + \underbrace{\cos(\omega_0+\omega_v)t}_{\text{anti-Stokes}}\Big]$$
Here \(\alpha'\) is shorthand for \((\partial\alpha/\partial Q)_0\), the rate at which the polarisability changes
during the vibration. An oscillating dipole radiates at its own frequencies, so the scattered light contains the laser
frequency and two sidebands displaced by exactly the vibrational frequency. Hence the Raman selection
rule: a vibration is Raman active only if it changes the polarisability,
\(\partial\alpha/\partial Q \ne 0\) (α is really a 3×3 tensor; it is enough that one component
changes) [5, 6].

Figure 7 · Interactive

Where the Raman lines come from. The light field (cyan) times the vibrating
  polarisability (gold) gives the induced dipole (red), whose amplitude is modulated at the vibrational
  frequency — and a modulated oscillation contains sidebands. Set α′ to zero (a vibration that does not
  change the polarisability) and the sidebands vanish.

Intensity, the ν⁴ law and the Stokes/anti-Stokes ratio

A dipole radiates power \(\propto \omega^4|\mu|^2\), so Raman intensity rises steeply with the
excitation frequency:

$$I_\text{Raman} \;\propto\; (\tilde\nu_0 \mp \tilde\nu_v)^4\,\left(\frac{\partial\alpha}{\partial Q}\right)^2 N\,I_0$$
Here \(\tilde\nu_0\) is the laser wavenumber, \(\tilde\nu_v\) the vibrational wavenumber (the Raman shift), the
minus sign applies to Stokes and the plus to anti-Stokes lines, \(N\) is the number of molecules probed and
\(I_0\) the laser intensity. Going from a 785 nm to a 532 nm laser gives (785/532)⁴ ≈ 4.7 times more signal — but also more
fluorescence from biological samples, which is why 785 nm is the usual compromise for tissue. The
quantum treatment adds one more ingredient: anti-Stokes scattering starts from an excited vibrational
level, whose population is set by the Boltzmann distribution, so

$$\frac{I_\text{aS}}{I_\text{S}} = \left(\frac{\tilde\nu_0 + \tilde\nu_v}{\tilde\nu_0 - \tilde\nu_v}\right)^4 \exp\!\left(-\frac{hc\,\tilde\nu_v}{k_BT}\right)$$
where \(I_\text{aS}\) and \(I_\text{S}\) are the anti-Stokes and Stokes intensities of the same band,
\(k_B = 1.381\times10^{-23}\) J K⁻¹ is Boltzmann's constant and \(T\) the absolute temperature; the exponential is the
fraction of molecules already in the first excited vibrational level — a contact-free thermometer.

Figure 8 · Interactive

Anti-Stokes to Stokes ratio. Low-wavenumber modes have strong anti-Stokes lines at
  room temperature (silicon's 520.7 cm⁻¹ phonon: about 0.1); high-wavenumber ones essentially none
  (C–H at 2930 cm⁻¹: 10⁻⁶). This is why Raman spectra are almost always recorded on the Stokes side.

How weak Raman is

Typical Raman cross-sections are around 10⁻²⁹ cm² per molecule — some 10¹³ times smaller than the
absorption cross-section of a good dye. Only about one photon in 10⁶–10⁸ is Raman scattered, and any
fluorescence from the sample, even a weak one, can bury it. Two routes make Raman stronger by many
orders of magnitude: tuning the laser to an electronic absorption (resonance Raman, 10³–10⁶×,
the reason carotenoids dominate many biological spectra) and placing the molecule in the enhanced
field near a metal nanostructure (SERS, section 13).

Figure 9

  Typical cross-sections, per molecule (orders of magnitude, from [7, 8]). Normal
  Raman is the weakest optical process in routine use; SERS in a hot spot brings it to the level of
  fluorescence, which is what makes single-molecule SERS possible [9, 10].

Polarisation and the depolarisation ratio

Measuring the scattered light polarised parallel and perpendicular to the laser gives the
depolarisation ratio \(\rho = I_\perp/I_\parallel\). For totally symmetric vibrations
\(\rho 07IR, Raman and their relatives compared

IR and Raman see the same vibrations through different windows: IR asks whether the dipole moment
changes, Raman whether the polarisability changes. They are complementary: polar, asymmetric
motions are strong in IR; symmetric motions of polarisable groups (C=C, S–S, aromatic rings) are strong
in Raman. In a molecule with a centre of symmetry the two sets do not overlap at all (mutual
exclusion).

IR absorption (FTIR)	Raman scattering	

  Physical process	absorption of an IR photon	inelastic scattering of a visible/NIR photon	

  Selection rule	∂μ/∂Q ≠ 0 (dipole changes)	∂α/∂Q ≠ 0 (polarisability changes)	

  Strong for	C=O, O–H, N–H, P=O, C–O	C=C, C≡C, S–S, aromatic rings, C–C backbones	

  Water	very strong absorber: thin films or ATR	weak scatterer: aqueous and living samples are easy	

  Spatial resolution	diffraction at 3–10 µm wavelengths: ≈ 3–10 µm	visible light: ≈ 0.3–0.5 µm (Abbe: 0.61 λ / NA)	

  Main nuisance	water and CO₂ absorption	fluorescence background, weak signal	

  Glass containers	opaque	transparent (measure through a vial)	

  Signal level	strong (≈ 10⁻¹⁹ cm²)	weak (≈ 10⁻²⁹ cm²) unless resonance or SERS	

Technique	What it measures	Key physics	Typical use	

  UV–Vis absorption	electronic transitions	Beer–Lambert	concentrations, plasmon peaks of nanoparticles	

  Fluorescence	emission after electronic excitation	Stokes shift, quantum yield, lifetime [8]	labelled imaging, sensing	

  NIR spectroscopy	overtones and combinations of X–H	anharmonicity	bulk analysis of food, pharma	

  Resonance Raman	Raman of a chromophore	laser in an electronic band	haem proteins, carotenoids	

  CARS / SRS	coherent (stimulated) Raman	third-order nonlinear: \(\omega_\text{aS} = 2\omega_\text{pump} - \omega_S\) (pump, Stokes and anti-Stokes beam frequencies)	video-rate label-free imaging [12, 13]	

  SERS	Raman near metal nanostructures	plasmonic field enhancement ≈ |E|⁴	trace detection, biosensing [7]	

  TERS	SERS under a metal tip	one hot spot, scanned	nanometre-resolution chemical imaging [14]	

  SHINERS	SERS from shell-isolated particles	Au cores with ultrathin SiO₂ shells	any surface, without contact [15]	

Figure 10

The two workhorse instruments. Left: a confocal Raman microscope — laser in, Raman
  light back through the same objective, the laser line removed by an edge or notch filter, the rest
  dispersed onto a CCD. Right: an FTIR spectrometer, which records an interferogram rather than a
  spectrum. Both setups can be drawn as publication figures in
  RNBeamX.

08Reading a biological spectrum

A cell, a tissue section or a drop of serum is a mixture of lipids, proteins, nucleic acids,
carbohydrates and water. Its Raman spectrum is, to a good approximation, the weighted sum of theirs —
which is why multivariate and machine-learning methods work so well on biological spectra. The
spectrum divides naturally into three regions:

Fingerprint region, ≈ 400–1800 cm⁻¹: skeletal C–C, C–O, C–N stretches, ring modes, CH
  bends, amide bands, phosphate stretches. Dense, specific, and where most diagnostic information
  lies.

  Silent region, ≈ 1800–2800 cm⁻¹: essentially empty for biomolecules (section 9).

  High-wavenumber region, ≈ 2800–3700 cm⁻¹: C–H stretches (strong, informative about the
  lipid / protein ratio) and the broad O–H stretch of water.

Figure 11 · Interactive

A biological Raman spectrum, built band by band. Each class of molecule is modelled
  by Lorentzian bands at its literature positions (widths and heights illustrative) [16, 17]; the
  white curve is their sum. Switch the classes on and off to see which peaks belong to whom, add
  carotenoids (resonance-enhanced, they can dominate) or water, or put an alkyne tag in the silent
  region.

Raman bands of biomolecules

Wavenumber (cm⁻¹)	Assignment	Mainly from	

  621, 644, 1003, 1031, 1606	phenylalanine (1003: ring breathing, a common internal standard), tyrosine (644, 1606)	proteins	

  759	tryptophan ring breathing	proteins	

  828 / 853	tyrosine Fermi doublet (its ratio reports hydrogen bonding of the OH)	proteins	

  935–940	C–C stretch of the α-helix backbone	proteins	

  1230–1300	amide III (C–N stretch + N–H bend); β-sheet ≈ 1235–1245, α-helix ≈ 1265–1300	proteins	

  1340	CH deformation; adenine and guanine	proteins, nucleic acids	

  1440–1460	CH₂ / CH₃ scissoring and deformation	lipids and proteins	

  1650–1680	amide I (C=O stretch): α-helix ≈ 1650–1658, β-sheet ≈ 1665–1680	proteins	

  720, 1065, 1080, 1128, 1300	choline C–N (720); C–C stretches of trans (1065, 1128) and gauche (1080) chains; CH₂ twist (1300)	lipids	

  1265, 1655–1660, 3010	=C–H bend, C=C stretch, =C–H stretch: unsaturation	lipids	

  1740–1745	C=O stretch of the ester bond	lipids (triglycerides, phospholipids)	

  702, 548	sterol ring	cholesterol	

  728, 1578	adenine; guanine and adenine ring	nucleic acids	

  785	O–P–O backbone stretch with cytosine / uracil ring breathing	DNA / RNA	

  1090–1095	PO₂⁻ symmetric stretch	DNA / RNA backbone, phospholipids	

  480, 850, 940, 1085, 1125	glycosidic C–O–C, C–O and C–C stretches	carbohydrates, glycogen	

  1157, 1525 (1007)	C–C and C=C stretches of the polyene chain (resonance-enhanced)	carotenoids	

  2850, 2885	CH₂ symmetric and antisymmetric stretches	lipids	

  2930–2940	CH₃ stretch	proteins	

  3200–3500	O–H stretch (hydrogen-bonded network)	water	

Assignments are from the compilations of Movasaghi et al. [16] and Butler et al. [17]; exact positions
shift by a few cm⁻¹ with environment, instrument calibration and conformation.

Infrared bands of biomolecules

Wavenumber (cm⁻¹)	Assignment	Notes	

  ≈ 1650	amide I: C=O stretch of the peptide bond	the most used band for protein secondary structure [18, 19]	

  ≈ 1545	amide II: N–H bend + C–N stretch	strong in IR, weak in Raman	

  1240–1300	amide III; also PO₂⁻ antisymmetric stretch near 1240	nucleic acids overlap here	

  ≈ 1740	C=O ester	lipids	

  2850, 2920	CH₂ symmetric / antisymmetric stretch	lipid chains (their positions report membrane order)	

  ≈ 1080	PO₂⁻ symmetric stretch	nucleic acids	

  1000–1200	C–O stretches	carbohydrates (glycogen, glucose)	

  ≈ 1640, 3300	H–O–H bend, O–H stretch	water: overlaps amide I	

Amide I splits by secondary structure because the C=O oscillators of neighbouring peptide groups
couple through hydrogen bonds — α-helix near 1650–1658 cm⁻¹, β-sheet near 1620–1640 cm⁻¹ (with a weak
component near 1690 for antiparallel sheets), random coil near 1640–1648 cm⁻¹ in IR [18, 19]. Fitting
the band with these components is a standard way to follow protein folding and aggregation.

The fingerprint region

The name is literal. Below about 1800 cm⁻¹ most vibrations are not localised on one bond but spread
over the skeleton (C–C, C–O, C–N stretches and bends couple strongly because their frequencies are
similar). The result is a dense pattern of bands that depends on the whole molecular structure, so two
different molecules almost never share it — like fingerprints. It is also the region where most
biological disease signatures appear, because it reports conformation (amide III, C–C backbone),
composition (phosphate, phenylalanine) and saturation (C=C) at once.

09The silent region, and why it is silent

Look again at Figure 3 and the formula \(\tilde\nu = \frac{1}{2\pi c}\sqrt{k/\mu}\). To vibrate between
about 1800 and 2800 cm⁻¹ a bond must be either very stiff and between heavy atoms (a triple bond:
C≡C, C≡N), or involve a mass between hydrogen and carbon (deuterium: C–D), or involve less
common atoms (Si–H, metal carbonyls). Biomolecules have none of these in meaningful quantity:

single bonds between C, N, O: k ≈ 400–500 N/m, μ ≈ 6–7 u → below ≈ 1300 cm⁻¹;

  double bonds C=C, C=O, C=N: k ≈ 900–1200 N/m → 1500–1800 cm⁻¹;

  bonds to hydrogen: μ ≈ 1 u → 2800–3700 cm⁻¹;

  the overtones and combinations that could fall in between are weak (section 3).

So for cells and tissues the window 1800–2800 cm⁻¹ is a flat, empty baseline (apart from a weak,
broad water combination band near 2100 cm⁻¹). That emptiness is valuable. Anything that does vibrate
there stands out against zero background, so small molecules can be tagged with a single alkyne,
nitrile or deuterium — tags far smaller than a fluorophore that barely perturb the molecule. Alkyne-tag
Raman imaging (Yamakoshi et al., 2012) [20] and the multicolour “Raman dyes” of Wei et al. (2017) [21]
are built on exactly this, and deuterated nutrients (C–D at ≈ 2100–2300 cm⁻¹) report metabolic
activity of single cells.

In one sentence
The silent region is silent because, by the arithmetic of masses and bond stiffnesses, no bond that
is common in biology vibrates there — and that is why it is the best place to put a tag.

10Plasmonics: the free electrons of a metal

To understand SERS we need to understand why gold and silver nanoparticles are so good at
concentrating light. The answer is their free electrons.

The Drude model

Treat the conduction electrons of a metal (density \(n\), mass \(m\), charge \(-e\)) as a gas driven by
the light field and damped by collisions at rate \(\gamma\):

$$m\ddot{\mathbf x} + m\gamma\dot{\mathbf x} = -e\mathbf E_0 e^{-i\omega t}
\quad\Rightarrow\quad \mathbf P = -ne\mathbf x = -\frac{ne^2}{m(\omega^2 + i\gamma\omega)}\mathbf E$$
Here \(\mathbf x\) is the displacement of an electron, the dots denote first and second time derivatives
(velocity and acceleration), \(\mathbf E_0 e^{-i\omega t}\) is the light field of angular frequency \(\omega\)
written in complex form (\(i = \sqrt{-1}\); the physical field is the real part), and \(\mathbf P\) the
polarisation, the induced dipole moment per unit volume. Since the relative permittivity (dielectric
function) is \(\varepsilon = 1 + P/(\varepsilon_0E)\), with \(\varepsilon_0 = 8.854\times10^{-12}\) F m⁻¹ the
permittivity of vacuum,

$$\boxed{\;\varepsilon(\omega) = \varepsilon_\infty - \frac{\omega_p^2}{\omega^2 + i\gamma\omega}, \qquad \omega_p^2 = \frac{ne^2}{\varepsilon_0 m}\;}$$
\(\omega_p\) is the plasma frequency (ħωp ≈ 9 eV for Au and Ag), and
\(\varepsilon_\infty\) accounts for the bound d-electrons. Below \(\omega_p\) the real part of ε is
negative: the electrons move out of phase with the field and screen it, which is why metals
reflect. A negative permittivity is the ingredient every plasmonic effect needs [22, 23].

The Drude model misses one thing: interband transitions, where light lifts d-band electrons
into the conduction band. In gold they start below about 520 nm and add absorption — the reason gold
looks yellow and its plasmons are damped in the blue; silver's interband edge is near 320 nm, so its
plasmons are sharper [24].

Figure 12 · Interactive

Permittivity of gold and silver, measured (Johnson & Christy [24]) and a simple Drude
  model. Re ε crosses −2εm (the dashed line, for water) where a small sphere resonates
  (section 12). The Drude curve fits Im ε in the red and near-infrared but not gold's interband
  absorption in the blue.

Three kinds of plasmon

Bulk (volume) plasmon: the whole electron gas oscillating against the ions at ωp,
  in the ultraviolet; not excited by light at normal incidence [25].

  Surface plasmon polariton (SPP): a charge-density wave travelling along a flat metal surface,
  bound to it by an evanescent field (section 11).

  Localized surface plasmon (LSP): the electrons of a nanoparticle sloshing back and forth;
  excited directly by light (section 12).

11Surface plasmon polaritons

At a flat interface between a metal (εm) and a dielectric (εd), Maxwell's
equations allow a transverse-magnetic wave bound to the surface, decaying exponentially into both
media. Matching the fields at the boundary gives its dispersion relation [23]:

$$k_\text{SPP} = \frac{\omega}{c}\sqrt{\frac{\varepsilon_m\,\varepsilon_d}{\varepsilon_m + \varepsilon_d}}$$
Here \(k_\text{SPP}\) is the wavevector of the surface plasmon along the surface (\(2\pi\) divided by its
wavelength), \(\omega\) the angular frequency, \(c\) the speed of light, and \(\varepsilon_m\), \(\varepsilon_d\) the
permittivities of the metal and the dielectric. Because \(\varepsilon_m more momentum than light of the same frequency in the dielectric. Light hitting a smooth
metal surface from the dielectric side can therefore never excite it. Two tricks supply the missing
momentum: a grating (\(k_\parallel + m\,2\pi/\Lambda\), where \(k_\parallel\) is the in-plane wavevector of the
incident light, \(\Lambda\) the grating period and \(m\) an integer diffraction order), or a prism of higher index under a thin metal film
— the Kretschmann [26] and Otto [27] configurations. Light totally reflected in the prism has
\(k_\parallel = n_p\,(\omega/c)\sin\theta\), with \(n_p\) the prism's refractive index and \(\theta\) the angle of
incidence; at the angle where this equals \(k_\text{SPP}\) the energy is
transferred to the plasmon and the reflectance dips sharply. Because \(k_\text{SPP}\) depends on
\(\varepsilon_d\), that angle reports the refractive index of whatever is on the surface — SPR
biosensing.

Figure 13 · Interactive

Why a prism is needed. The SPP dispersion (gold) of a free-electron metal always lies to
  the right of the light line in the dielectric (dashed): no crossing, no coupling. Light that has passed
  through a prism (cyan) has a shallower line and crosses the SPP curve at one frequency, which moves
  when the dielectric changes. (Frequencies in units of ωp, losses ignored.)

The SPP field decays into the dielectric over \(\delta_d = \frac{1}{k_0}\left|\frac{\varepsilon_m + \varepsilon_d}{\varepsilon_d^2}\right|^{1/2}\),
where \(k_0 = \omega/c = 2\pi/\lambda\) is the vacuum wavevector — typically 100–300 nm in the visible and near-infrared, and it propagates micrometres to tens of
micrometres along the surface before absorption in the metal stops it. That short decay is why SPR
measures binding at the surface, not the bulk solution.

12Localized plasmons in nanoparticles

The quasi-static sphere

A sphere of radius \(R \ll \lambda\) sees a field that is uniform across it at any instant. Solving
Laplace's equation with the boundary conditions gives a uniform field inside and, outside, the
incident field plus that of a point dipole with polarisability [22, 23]

$$\alpha = 4\pi R^3\,\frac{\varepsilon - \varepsilon_m}{\varepsilon + 2\varepsilon_m}$$
Here \(\alpha\) is the particle's polarisability (in units of volume: the induced dipole is
\(\varepsilon_0\varepsilon_m\alpha E_0\)), \(R\) its radius, \(\lambda\) the wavelength, \(\varepsilon(\omega)\) the metal's
dielectric function and — note the change of meaning from section 11 — \(\varepsilon_m\) now the permittivity of
the surrounding medium (\(\varepsilon_m = n_m^2\), 1.78 for water). The denominator vanishes — the response becomes resonant — when

$$\boxed{\;\mathrm{Re}\,\varepsilon(\omega) = -2\varepsilon_m\;}\qquad\text{(the Fröhlich condition)}$$
which for gold in water happens near 520–530 nm and for silver near 400 nm. Absorption and scattering
follow from the dipole:

$$C_\text{ext} = k\,\mathrm{Im}\,\alpha, \qquad C_\text{sca} = \frac{k^4}{6\pi}|\alpha|^2, \qquad C_\text{abs} = C_\text{ext} - C_\text{sca}$$
where \(C_\text{ext}\), \(C_\text{sca}\) and \(C_\text{abs}\) are the extinction, scattering and absorption
cross-sections (the area of the beam the particle removes, scatters or absorbs) and
\(k = 2\pi n_m/\lambda\) the wavevector in the medium. Scattering grows as R⁶ and absorption as R³: small particles absorb (and heat), large ones scatter
(and glow in dark-field microscopes). Because the resonance condition contains εm, the peak
shifts to the red as the surrounding refractive index increases — the basis of LSPR sensing.

Beyond quasi-statics: Mie theory

For larger particles the field varies across the particle; retardation shifts the resonance to the
red, broadens it, and allows quadrupole and higher modes. Gustav Mie solved the sphere exactly in 1908
by expanding the fields in vector spherical harmonics [28, 29]:

$$Q_\text{ext} = \frac{2}{x^2}\sum_{n=1}^{\infty}(2n+1)\,\mathrm{Re}(a_n + b_n), \qquad Q_\text{sca} = \frac{2}{x^2}\sum_{n=1}^{\infty}(2n+1)\left(|a_n|^2 + |b_n|^2\right), \qquad x = \frac{2\pi n_m R}{\lambda}$$
Here \(Q_\text{ext}\) and \(Q_\text{sca}\) are efficiencies — cross-sections divided by the geometric
cross-section \(\pi R^2\); \(x\) is the size parameter, with \(n_m\) the refractive index of the medium; the sum
runs over multipole orders \(n\) (1 = dipole, 2 = quadrupole, …); and \(a_n\), \(b_n\) are the electric and
magnetic scattering coefficients of order \(n\), built from Riccati–Bessel functions of \(x\) and of
\(m x\), where \(m\) is the particle's refractive index relative to the medium. The figure below evaluates them
exactly, with the measured optical constants of gold and silver.

Figure 14 · Interactive (exact Mie theory)

Plasmon resonance of a gold or silver sphere. A 40 nm gold sphere in water peaks near
  530 nm and mostly absorbs; at 100 nm the peak red-shifts and broadens and scattering dominates.
  Silver resonates in the blue with a far sharper, stronger peak. Raise the medium index to see the
  sensing shift.

The near field and hot spots

Just outside the sphere, on the axis of polarisation, the field is
\(E = E_0(1 + 2g)\) with \(g = (\varepsilon - \varepsilon_m)/(\varepsilon + 2\varepsilon_m)\). At resonance |g| is
large (limited only by Im ε), so the intensity is enhanced tens of times for gold and hundreds of times
for silver — and the enhancement falls off with distance as \((R/(R+d))^3\) in field.

Figure 15 · Interactive

Near field around a small sphere (quasi-static, logarithmic colour scale), light polarised
  vertically. The two lobes along the polarisation are where molecules feel the strongest field; tune
  the wavelength to the resonance and watch them brighten.

Shape and proximity concentrate the field far more than a single sphere can. Sharp tips (nanorods,
nanostars, triangles) act like lightning rods; and in the narrow gap between two particles the
plasmons of both couple, the resonance red-shifts, and the field can be enhanced 10³–10⁵ times in
intensity — a hot spot. These configurations have no simple formula; they are solved
numerically (section 14). Our own
RNBeamX
Layer Studio ▸ Particles tab computes spheres, core–shells, dimers and nanorods, including the gap
field.

13Surface-enhanced Raman scattering (SERS)

A short history

In 1974 Fleischmann, Hendra and McQuillan observed unexpectedly strong Raman spectra of pyridine on a
